Repository: kevin3998/pc_plus

# PC Plus Codex 文献爬取工具

面向 ScienceDirect、SpringerLink、Nature、Wiley Online Library 等站点的文献检索与文章资产保存工具。当前采用浏览器登录态 + SQLite 索引 + 文件资产库的保存方式，适合按检索条件长期归档文献、正文、图片、表格和元数据。

## 当前支持能力

### 站点

查看支持站点：

```bash
python main.py sites
```

当前注册站点：

- `sciencedirect`：支持登录、检索、爬取、正文解析、图片/表格保存。
- `springer`：支持站点适配、检索和爬取基础流程。
- `nature`：支持 Nature Portfolio 搜索、正文完整性判断、图片候选提取，并可按 Nature Communications / npj 子刊过滤。
- `wiley`：支持 Wiley Online Library 检索、offset 续搜、正文完整性判断和图片候选提取。

### CLI 子命令

- `login`：打开浏览器，让用户手动登录或完成验证码。
- `search`：按站点、关键词、年份检索文章。
- `crawl`：爬取 URL 文件或单篇文章。
- `status`：查看最近或指定 run 的进度。
- `sites`：列出支持站点。

### 默认保存内容

默认保存：

- HTML 原文：`raw/article.html`
- 元数据：`meta.json`
- 正文 Markdown：`parsed/fulltext.md`
- 摘要：`parsed/abstract.txt`
- 图片：`assets/figures/`
- 表格：`assets/tables/`

当前不再下载 PDF 和 supplementary。旧版本产生的 `assets/pdf/`、`assets/supplementary/` 可作为历史文件手动清理；新爬取流程不会创建这两类目录。

## 安装与准备

建议固定使用 `pc_plus` conda 环境运行本项目，避免把依赖安装到 `base`：

```bash
conda activate pc_plus
python -m pip install -r requirements.txt
patchright install chromium
```

如果当前终端不想切换环境，也可以用 `conda run` 显式指定环境：

```bash
conda run -n pc_plus python main.py sites
```

后续 README 中的 `python main.py ...` 默认都表示已经先执行了 `conda activate pc_plus`。如果终端提示符仍显示 `(base)`，不要直接运行项目命令，先切换到 `(pc_plus)`。

如果使用机构账号或需要权限访问全文，建议保持登录、检索和爬取在同一网络环境下完成，例如校园网、VPN 或机构远程访问环境。

## 标准使用流程

### 通用流程

1. 如站点需要登录，先运行 `login` 并在 Chrome 中完成登录、机构认证或验证码。
2. 运行 `search` 生成 URL 列表和检索集合。
3. 运行 `crawl` 保存 HTML、正文、图片、表格和元数据。
4. 用 `status` 查看 run 进度。

检索完成后会输出 run id，并生成：

```text
data/runs/{run_id}/urls.txt
data/articles/{site}/searches/{collection_slug}/
```

如果希望把不同站点、不同批次、不同 query 的结果长期归入同一个研究主题，使用人工主题集合：

```bash
python main.py search \
  --site sciencedirect \
  --query '("nanofiltration membrane" OR "hydrophobic membrane") AND desalination' \
  --year-from 2021 \
  --year-to 2025 \
  --max 500 \
  --collection nanofiltration-membrane \
  --collection-title "Nanofiltration Membrane"
```

主题集合会写入：

```text
data/collections/nanofiltration-membrane/
```

真实文章仍只保存在各站点 `_library/` 中，主题集合只保存清单和链接。

### ScienceDirect

ScienceDirect 需要登录态，建议先登录：

```bash
python main.py login --site sciencedirect
```

登录状态保存到 `browser_profiles/sciencedirect/`。ScienceDirect 容易触发风控，检索默认使用 `offset` 翻页，并在翻页之间加入保守随机等待。每页按 25 条推进。

基础检索：

```bash
python main.py search \
  --site sciencedirect \
  --query "transparent conductive oxide" \
  --year-from 2023 \
  --year-to 2024 \
  --max 100
```

分批检索时，第一次先跑前 500 条：

```bash
python main.py search \
  --site sciencedirect \
  --query '("nanofiltration membrane" OR "hydrophobic membrane") AND (desalination OR "water treatment" OR filtration)' \
  --year-from 2025 \
  --year-to 2025 \
  --max 500
```

下一次直接从上次保存的 offset 继续：

```bash
python main.py search \
  --site sciencedirect \
  --query '("nanofiltration membrane" OR "hydrophobic membrane") AND (desalination OR "water treatment" OR filtration)' \
  --year-from 2025 \
  --year-to 2025 \
  --max 500 \
  --resume-search
```

手动指定起点或重置游标：

```bash
python main.py search --site sciencedirect --query "transparent conductive oxide" --year-from 2023 --year-to 2024 --max 500 --start-offset 500
python main.py search --site sciencedirect --query "transparent conductive oxide" --year-from 2023 --year-to 2024 --max 500 --reset-search-cursor
```

建议 `--max` 使用 25 的倍数，例如 `500`、`1000`。如果不是 25 的倍数，程序会保守处理续搜 offset，避免漏掉当前页尚未返回的结果。

### Nature

Nature 一般可直接检索；如果遇到访问验证，也可以先登录：

```bash
python main.py login --site nature
```

普通 Nature Portfolio 检索：

```bash
python main.py search \
  --site nature \
  --query "water treatment membrane" \
  --year-from 2021 \
  --year-to 2025 \
  --max 100
```

Nature Communications / npj 不是独立站点，当前通过 `nature` adapter 的 `--journal` 和 `--journal-family` 过滤实现。期刊别名和子刊族配置集中在 `sites/nature_journals.py`。

Nature Communications 示例：

```bash
python main.py search \
  --site nature \
  --query "perovskite solar cells" \
  --journal nc \
  --year-from 2024 \
  --year-to 2026 \
  --max 100
```

npj 子刊族示例：

```bash
python main.py search \
  --site nature \
  --query "transparent conductive oxide" \
  --journal-family npj \
  --year-from 2024 \
  --year-to 2026 \
  --max 100
```

Nature 支持按页续搜，子刊过滤会进入续搜 key。不同 `--journal` / `--journal-family` 条件不会共用同一个续搜位置：

```bash
python main.py search \
  --site nature \
  --query "water treatment membrane" \
  --journal nc \
  --year-from 2021 \
  --year-to 2025 \
  --max 100 \
  --resume-search
```

也可以用 `--start-offset 100` 手动从第 101 条附近开始。Nature 每页约 50 条，非 50 倍数的 offset 会回退到所在页起点，避免漏页。

### Wiley Online Library

Wiley 高权限全文通常需要机构登录或统一认证，建议先登录：

```bash
python main.py login --site wiley
```

登录状态保存到 `browser_profiles/wiley/`，后续 `search` 和 `crawl` 会复用该 profile。爬取过程中如果再次遇到人机验证，程序会暂停，等你在 Chrome 中完成验证并回到终端按 Enter 后继续。

基础检索：

```bash
python main.py search \
  --site wiley \
  --query "perovskite solar cells" \
  --year-from 2020 \
  --year-to 2021 \
  --max 100
```

Wiley 搜索使用稳定 URL 参数翻页，不依赖点击下一页，并复用 SQLite `search_cursors` 表保存续搜位置。Wiley 目前支持按首批期刊别名做本地 DOI code 过滤：

```text

File: data_backup_20260426-161350/articles/sciencedirect/10.1016-j.mssp.2025.109577/parsed/fulltext.md (part 1 of 4)

## 1. Introduction

Transparent Conductive Oxide (TCO) is a vital component of electrically conductive materials with minimal light absorption. Utilized in thin film technologies, TCO finds application in various optoelectronic devices, including displays, solar cells, and light-emitting diodes (LEDs). As a wide-bandgap oxide semiconductor , typically surpassing 3.2 eV, TCO exhibits a high concentration of free electrons in the conduction band. Material defects or extrinsic dopants positioned near the conduction band edge contribute to these characteristics. Due to the elevated electron carrier concentration, electromagnetic radiation is absorbed within the visible and infrared spectrum, with particular importance placed on the visible range. Achieving optimal performance necessitates a delicate balance between electrical conductivity and optical transmittance, typically targeted at a transmittance level of 90 % [ 1 ].
The rising demand for transparent and flexible electronic devices, essential for the next generation's lightweight, flexible, and portable gadgets, highlights the critical role of TCOs such as ITO . Historically, commercially available electronics have heavily relied on ITO-coated polymer substrates, valued for their unique blend of optical transparency, electrical conductivity, and manufacturing simplicity. In addition to ITO , various TCO types, including doped metal oxides like ZnO:Al, thin metal layers, dielectric/metal/dielectric multilayers, metal grids, transparent conductive polymers, and nanoscale materials such as graphene, carbon nanotubes (CNTs), and metal nanowires (NWs), are utilized in optoelectronics. High optoelectronic device performance requires high optical transparency in designated spectral regions and low sheet resistance.
This paper explores the progress of flexible TCO film development with perovskite structure using a systematic review approach. The selection of flexible substrate TCO characteristics are discussed. Different perovskite structures and deposition methods are further discussed based on their excellent physical and electrical properties. The classification of perovskite and its current structure used as TCO, besides being attached to the flexible substrate are discussed in this paper. The advantages and disadvantages of the deposition method in developed TCO thin films are discussed to improve the TCO performance. The industrial considerations of flexible perovskite TCO by considering the present challenges and opportunities were highlighted in this paper review. Based on researchers’ work, the industrial need for flexible device applications to optoelectronic device technology are elaborated.
This paper aims to explore the progress development of flexible TCO film with perovskite structure by using a systematic review approach. The selection of flexible substrate, different types of perovskite structures and deposition methods should be further discussed based on their excellent physical and electrical properties.

### 1.1. History

The TCO revolution traces back to the early 1900s when Badeker [ 2 ] introduced cadmium oxide (CdO) in solar cells, prepared via thermal oxidation of a vacuum-sputtered film. However, its limited use stemmed from toxicity concerns and less effective electron mass despite its high electron mobility . Subsequently, in the 1940s, tin oxide ( Sn O 2 ) TCO films marked the initial phase of film production, utilizing techniques like spray pyrolysis and chemical vapor deposition (CVD) for electroluminescent panel applications. The development progressed further in the next 50 years, with tin-doped indium oxide (In 2 O 3 :Sn1), commonly known as ITO, emerging as a transparent electrode material extensively utilized in flat panel displays (FPDs). In the late 1950s and early 1960s, ITO was mostly deposited on In/Sn metal using DC diodes for vacuum evaporation and RF sputtering of metal targets made of In/Sn alloy. RF sputtering deposition of TCO commenced in 1970 with oxidized targets. Vossen and Poliniak [ 3 ] pioneered RF diode sputtering for depositing TO and ITO. Despite challenges in reactive sputtering process control, TCO deposition via sputtering remains relevant due to its advantages, including a faster vacuum chamber deposition cycle and improved film properties control in the post-bake process.
In the 1980s, research into TCO deposition and investigations into various dopants in ZnO began to emerge. By the late 1990s, p-type, like CuAlO 2 has been developed and showed good conductivity. Transparent p-n junctions were constructed using TCO materials. By 2000, the most recent developments in TCO technology, including theoretical insights and experimental proof of TCO conductivity, were hotly debated in the academic community. Meng et al. [ 4 ] reported on Mo-doped indium oxide (In 2 O 3 :Mo or IMO) as a high-performance TCO, demonstrating its superior characteristics with the lowest resistivity of 1.7 × 10 − 4 at low carrier concentration in 2 t o 4 × 10 20 c m − 3 and high electron mobility of 130 c m 2 / V − s on the glass substrate. Subsequently, other researchers explored IMO, experimenting with different deposition conditions and methods. They focused on increasing carrier concentrations by doping In 2 O 3 with Mo 6+ instead of Sn 4+ , rather than improving electron mobility.
A recent and significant trend in TCO development involves its application in flexible displays and electronics. The importance of thin-film mechanical properties and flexibility has led to extensive research on the mechanical characterization of ITO. The interest in flexible displays on temperature-sensitive plastic substrates has further prompted efforts to reduce resistance during ITO deposition, typically conducted at room temperature. However, the limited temperature tolerance of plastic substrates necessitates a process temperature well below the optimum for ITO, typically not exceeding 200 ° C . This aspect of flexible plastic substrates in TCO will be technologies that need transparent electrodes with better conductivity than liquid crystal display (LCD) and other E-field-based devices. Hence, there is a pressing need for enhanced TCO performance in these and future applications. ITO, the current standard, has two significant concerns: the price and the potential for a limited supply of indium, which is expensive and rare, underscore this need. Classical binary oxides (CdO, SnO 2 , In 2 O 3 , and ZnO) and Ga 2 O 3 with different dopants and combinations are possible for better TCO conductivity. Hence, the replacement of ITO with other materials will be discussed in Section 3.0 , where materials with perovskite structures are also considered in TCO development. Table 1 provides an overview of the history of TCO development from the early 1900s to the present day. Table 1 . The history of TCO development from the early 1900s until the present.
A recent and significant trend in TCO development involves its application in flexible displays and electronics. The importance of thin-film mechanical properties and flexibility has led to extensive research on the mechanical characterization of ITO. The interest in flexible displays on temperature-sensitive plastic substrates has further prompted efforts to reduce resistance during ITO deposition, typically conducted at room temperature. However, the limited temperature tolerance of plastic substrates necessitates a process temperature well below the optimum for ITO, typically not exceeding 200 ° C . This aspect of flexible plastic substrates in TCO will be technologies that need transparent electrodes with better conductivity than liquid crystal display (LCD) and other E-field-based devices. Hence, there is a pressing need for enhanced TCO performance in these and future applications. ITO, the current standard, has two significant concerns: the price and the potential for a limited supply of indium, which is expensive and rare, underscore this need. Classical binary oxides (CdO, SnO 2 , In 2 O 3 , and ZnO) and Ga 2 O 3 with different dopants and combinations are possible for better TCO conductivity. Hence, the replacement of ITO with other materials will be discussed in Section 3.0 , where materials with perovskite structures are also considered in TCO development. Table 1 provides an overview of the history of TCO development from the early 1900s to the present day.
Table 1 . The history of TCO development from the early 1900s until the present.

### 1.2. Recent research on transparent conductive oxides

Transparent materials are typically insulators, while conductive materials are often opaque in the visible spectrum. However, transparent conducting oxides , such as ITO, FTO, and ZnO, uniquely combine electrical conductivity with high transparency. ITO has become the industry standard for transparent conductors in devices like LEDs, solar cells, displays, touchscreens, and smart windows. Although ITO offers benefits in conductivity, transparency, and environmental stability, its limitations include brittleness , low infrared transmittance, and incompatibility with plastic substrates, which restrict its use in next-generation flexible devices. Due to that, new transparent conductors are crucial to meet the requirements of emerging flexible electronics. These new materials must possess flexibility, work function control, improved morphology, low-cost production, and environmental sustainability. Over the past five years, these evolving requirements have driven renewed research into novel materials and processes.
Transparent materials are typically insulators, while conductive materials are often opaque in the visible spectrum. However, transparent conducting oxides, such as ITO, FTO, and ZnO, uniquely combine electrical conductivity with high transparency. ITO has become the industry standard TCO device, and it includes LEDs, solar cells, displays, touchscreens, and smart windows, providing notable advantages in terms of conductivity, transparency, and environmental stability. Due to this, it has several drawbacks, including fragility, low infrared transmittance, and incompatibility with plastic substrates, and limits its effectiveness in next-generation flexible devices. Therefore, there is a growing demand for new transparent conductors that go beyond traditional TCOs to fulfil the requirements of emerging flexible electronics. These materials must exhibit flexibility, work function control, improved morphology, cost-effective production, and environmental sustainability. These requirements have stimulated renewed research into innovative materials and processes in the past five years.
The development of next-generation optoelectronic devices heavily depends on TCOs, which uniquely and delicately balance electrical conductivity and optical transparency when these two challenging properties harmonize. The flexibility and transparent optoelectronic devices, a new class of stretchable electronics, are gaining prominence in potential applications in future technologies, where high optical transmittance is essential. Over the past decade, the touch screen and electronic display market has grown significantly, increasing the demand for transparent electrodes that offer flexibility, high transmittance, low cost, simple manufacturing, and lightweight designs. TCOs have progressed for over a century, with ITO achieving prominence since the 1970s. As the mass production of electronic devices grows, optimizing their electrical and optical properties remains essential for sustaining performance. As a result, many researchers are exploring alternatives to ITO to develop high-performance, earth-abundant materials for next-generation transparent electrodes. This section reports current research enhancing TCO performance through a new family of transparent conducting materials based on perovskite oxides with the structure ABO 3 . This structure is known for its unique properties and has generated significant interest in the scientific community.
Marinova et al. [ 28 ], reported comparing the TCO layer to the wettability properties, optical and electrical, of an AZO layer deposited by atomic layer deposition (ALD) techniques and comparing it to FTO and ITO in commercial availability. Due to this, the wettability properties of the layers exhibit perfect uniformity and have smoother surfaces that impact the wettability properties further. The optical transmittance of AZO, ITO and FTO, respectively, was ∼ 78 % , ∼ 80 % and ∼ 68 % , where the AZO layer exhibited excellent transmission in the visible and NIR spectra ranges where the NIR transmission of FTO and ITO diminishes to typically. The electrical properties of AZO reveal that its mobility was 9.27 c m 2 / V , which is slightly smaller than that of the commercial layers of ITO, which was 29.09 c m 2 / V , and FTO, which was 24.61 c m 2 / V . The AZO layer performance proves it is fully competitive with the commercial FTO and ITO layers and verifies the high demand for the next-generation ITO-free technology.
Wen et al. [ 29 ], discussed the properties, fabrication techniques, and challenges associated with TCO materials in Photoelectrochemical (PEC) devices. They highlighted several cost-effective, simple, and environmentally friendly methods, such as element doping , plasma treatment, hot isostatic pressing , and carbon nanotube modification that deposit on TCO substrates. Due to this, the advantages of multiple approaches were synthesized, and the properties of TCO materials were improved, besides aiming for the effects of combining different modification techniques and determining the optimal treatment sequences and parameters. Several interactions between modification techniques and impacts on TCOs microstructure and macroscopic properties, such as electrical conductivity, light transmission, mechanical strength , and chemical stability, meet the requirements of specific applications. Enhancing transparency and conductivity is explained by the structure-property relationship, and integrating multiple modification strategies is vital in improving the performance of TCO materials in PEC devices. As a result, production involves expensive materials and intricate procedures on temperature and pressure conditions and is costly, besides ensuring stability under harsh conditions such as acid and alkali corrosion. The reaction mechanisms comprehensively understand the structure-property relationships and carrier transfer mechanisms. Balancing performance indicators such as transparency, electrical conductivity, and mechanical strength during production is challenging in developing advanced theories and customizing the preparation process in scaling up production.
Ravikumar et al. [ 30 ], discussed the opportunities and challenges in developing flexible and transparent organic optoelectronic devices and flexible conducting transparent electrodes. Achieving stretchability enables deformations like twisting, folding, and stretching, allowing materials to conform to curved surfaces and move with joints. However, combining high stretchability, excellent optical transparency, and low sheet resistance in flexible conductors remains challenging. As a result, the characteristic properties make it difficult to design new hybrid-novel structures, microstructures, or patterned films that can stretch while maintaining conductivity, such as serpentines or mesh-like patterns. They also explained the technological advancement of transparent and stretchable electrodes in applying organic, PSCs , OLEDs, heaters, and superconductors . Besides, it involved the essential characteristics, optoelectronic properties, and manufacturing procedures of transparent conducting electrodes. Technological advancements in material science and device design have significantly improved performance, durability, and functionality. Due to this, they have aimed to enhance the optical transmittance and low resistance of stretchable organic optoelectronic devices. New materials, including metal meshes, nanowires, conducting polymers , and graphene, have introduced a new era of cost-effective, flexible, and transparent conductive electrodes. Due to the mechanical flexibility and electrical conductivity, alternatives such as graphene, metal nanowires, metallic grids, and dielectric-metal-dielectric electrodes are being explored as replacements for fragile ITO electrodes.
Cheikh A. et al. [ 31 ], reported on strategies for exploiting band-filling and the bandwidth derived from vanadium to adjust the screened plasma frequency ( ω p ∗ ) and the interband transition energy ( E p − d ), which correspond to the edges of the optical transparency window. As a result, titanium-doped SVO exhibits a wide transparency window, but the composition does not maintain the high electrical conductivity required for TCO applications. In contrast, calcium doping in SrVO 3 keeps ω p ∗ in the infrared range at 1.12 e V , while E p − d in the UV region is 3.43 e V , attributed to enhanced electronic correlations. Bandwidth design is a powerful tool for adjusting the optical properties towards the desired transparent window size. In addition, the critical optical parameters can be adjusted such that CSVO becomes interesting as a new alternative doped TCO. They also reported that A-site doping, and tensile strain are the main determinants of the obtained transparent conducting behavior. Due to this, it is worth investigating B-site doping to explore the technology requirement and open new paths to discover alternative compounds for transparent conductor devices. As a result, the adjustment of transparency window edges could also be achieved by controlling the p − d transition energy via B-site substitution. By substituting vanadium for the md 1 chemical element with superior period m could be a severe lever to tune the transparency window edges by pushing E p − d in the UV region.
Flexible perovskite TCOs must possess specific mechanical properties to ensure durability and performance under bending, stretching, and other deformations. Flexural endurance and a small bending radius typically in range of 1–10 mm are essential, allowing materials to maintain over 90 % of their performance after extensive cycles without cracks or delamination . For example, flexible CaVO 3 TCO films on mica substrates demonstrated high stability, retaining conductivity and transparency even after 10 5 bending cycles [ 32 ]. Similarly, high tensile strength and a strain tolerance of 2–5 % are critical for preventing breakage under tension, ensuring resilience during mechanical deformation . The flexible transparent electrodes must maintain both electrical conductivity and optical transparency to sustain efficient device performance [ 33 ]. A low Young's modulus less than 10 GPa further enhances flexibility, with materials like polyimide (PI) and mica substrates offering excellent mechanical compliance [ 32 ]. Strong adhesion strength at the interface, often improved using buffer layers or Al 2 O 3 nanoparticles , prevents delamination during bending and ensures long-term durability [ 33 ]. Additionally, fatigue resistance is crucial for withstanding stress over multiple bending cycles without significant damage, as demonstrated by CaVO 3 films retaining structural integrity and performance after numerous tests [ 32 ]. Materials with crack propagation resistance minimize crack growth, often enhanced by nanoparticle additives and stress-relief layers [ 34 ]. Furthermore, stress relaxation properties allow materials to dissipate strain, reducing permanent deformation and increasing device longevity [ 33 ]. Lastly, strong surface affinity ensures robust adhesion between the perovskite and substrate, reducing interface failures and further improving mechanical stability. By optimizing these properties, flexible perovskite TCOs can maintain conductivity, transparency, and structural integrity, making them ideal for applications in wearable electronics, flexible solar cells , and bendable displays.
The aims of flexible perovskite TCOs to achieve the mechanical flexibility, durability, and high performance for optoelectronic devices. Currently, researcher focus on the internal and external structural optimizations on mechanical robustness of flexible PSCs. These optimizations to improve the mechanical robustness of flexible PSCs, addressing issues related to mechanical deformation and photovoltaic behavior [ 35 ]. The integration of elastomers and cross-linking molecules improve the mechanical and thermal stability of flexible PSCs, where mechanical deformation across the perovskite films are enhanced the durability and performance of flexible PSCs under mechanical stress [ 36 ]. The techniques of material optimization, structural engineering, and innovative fabrication in flexible perovskite TCOs development improve the mechanical flexibility, durability, and overall performance of flexible perovskite TCOs in various flexible optoelectronic applications.
Due to these recent activities, challenges to TCOs development are the flexible conducting oxide electrodes and the development of flexible transparent optoelectronic devices. Moreover, it improves the stability of the TCO material of the perovskite oxides by enhancing the performance of electrical and optical properties for an alternative replacement ITO as TCOs. These recent research activities in TCOs development of device applications refer to the industrial and commercialize requirement.

## 2. Transparent conductive oxide


### 2.1. Characteristic

TCOs typically consist of metal oxides known for their high electrical conductivity and optical transparency, categorizing them as wide-bandgap oxide semiconductors with a bandgap greater than 3.2 eV. TCOs exhibit high optical transmission within the wavelength range of 400 to 700 nm, alongside electrical conductivity levels approaching that of metals. Often, additional elements are incorporated to enhance their metallic properties. TCOs effectively reflect infrared and ultraviolet wavelengths due to their narrow absorption bandgaps in the ultraviolet region, resulting in transparency to the human eye as they lack visible light absorption. These materials possess unique characteristics that are ideal for applications in electronics requiring optical access within electrical circuitry. A substrate classified as a TCO must exhibit low electrical resistivity, typically ranging from 10 − 3 Ω c m to 10 − 4 Ω c m . Furthermore, the film should demonstrate high optical transparency to visible light, with transmittance exceeding 80 % , owing to its wide bandgap of around 3.0 eV.
TCO layers are critical components in a wide range of photosensitive electronic devices, acting as transparent electrical contacts or electrodes in flat panel displays, touch screens, thin film solar cells, and electrochromic devices . However, only a few metal oxides doped with specific elements perform satisfactorily as TCOs. These include indium (In)-doped SnO 2 (ITO), fluorine (F)-doped SnO 2 (FTO), aluminum (Al)-doped ZnO (AZO), and gallium (Ga)-doped ZnO (GZO), each with its own set of limitations.
Recently, indium-based variants have dominated the TCO device market, characterized by a wide optical bandgap exceeding 3 eV, a resistivity as low as 10 − 5 Ω cm − 1 in the near-UV and visible spectrum, and an impressive transmittance of up to 90 % [ 37 , 38 ]. Transparent electrodes coated with Indium Tin Oxide (ITO) are extensively utilized in touch screens and electroluminescence lamps, with ITO-coated glass dominating a market valued at over 100 billion USD since 2006, while the smaller market for ITO on plastic film, estimated at around 100 million USD annually, is expected to grow substantially due to rising demand for mobile devices, flexible electronics, photovoltaic devices , and transparent electronics applications [ 21 ]. This paper then discussed the market potential future performance of TCO in a competitive marketplace based on the work of other researchers (Section 4 ).
The multilayer structure of flexible perovskite TCOs significantly affects their quality and durability during bending. Mechanical defects such as cracks, delamination , and performance degradation will cause stress concentration at the interfaces between the substrate and functional layers of device efficiency . Flexible substrates of PI or mica are compatible to the mechanical properties that will reduce strain, while buffer layers and interface engineering improve mechanical durability [ 39 ]. Material of ITO and Al 2 O 3 nanoparticles will improves stress management, maintaining conductivity and transparency after extensive bending cycles. Application of ALD techniques for materials Al 2 O 3 are improve the efficiency, stability, and surface properties of perovskite solar cells [ 40 ]. The selection of flexible substrates with complementary mechanical properties can reduce strain which are minimizes stress concentrations and enhances the overall resilience of the device. Currently, researcher emphasize the importance of mechanical robustness in flexible perovskite solar cells, demonstrated on optimize the lead to greater durability and performance under repeated mechanical stress [ 35 ]. Therefore, selection of materials and precise interface engineering are essential for ensuring the long-term stability and reliability of flexible perovskite TCO devices.

### 2.2. Optoelectronic properties


#### 2.2.1. Burstein-Moss shift

The semiconductor band theory explains the electrical properties found in TCO, which requires electrons to be stimulated over the bandgap from the valence band to the conduction band minimum ( CBM ) for electricity to conduct. The width of the bandgap determines the minimum energy required to excite an electron into conduction, with a broader bandgap, E g , greater than 3.0 eV, enhancing transparency to visible light by separating the maximums of the valence band ( VBM ) and the conduction band ( CBM ).
TCOs are materials infused with dopants to enhance charge carrier generation within their structure. The fundamental bandgap, representing the energy difference between E VB and E CB , is an inherent property of a material, while the optical bandgap is an extrinsic characteristic. The optical bandgap defines the lowest energy level that allows for an optical transition and determines a material's transparency, which is critical in TCO applications.
The injection of electrons from nearby defect donor levels directly into the conduction band results in n-type conductivity in TCOs, often created by defects like oxygen vacancies in metal oxide crystals. The electrons can disperse themselves from the sites of defects, thereby occupying electronic states at the CBM and causing a shift in the Fermi level above the CBM , if there is a sufficient degree of orbital overlap.
The phenomenon referred to as the Burstein-Moss shift occurs, resulting in the expansion of the optical bandgap. (1) E CBM = E g + E VBM (2) E g + E g MB = E F − E VBM = E g opt
Since the Burstein-Moss shift is (3) E F = E g MB + E CBM where, E g is fundamental energy gap separating the V B M and C B M , E g o p t is optical bandgap corresponding to the smallest allowed optical transition from V B to C B , E g M B is Burstein-Moss shift and E F is Fermi level ( Fig. 1 ). Lattice defects within TCOs can enhance both their electrical conductivity and optical transparency. It is worth noting that aside from the Burstein-Moss shift, other factors, such as exchange interactions within the free-electron gas and electrostatic interactions between free electrons and ionized impurities, can also contribute to a reduction in the fundamental bandgap.
Since the Burstein-Moss shift is (3) E F = E g MB + E CBM where, E g is fundamental energy gap separating the V B M and C B M , E g o p t is optical bandgap corresponding to the smallest allowed optical transition from V B to C B , E g M B is Burstein-Moss shift and E F is Fermi level ( Fig. 1 ). Lattice defects within TCOs can enhance both their electrical conductivity and optical transparency. It is worth noting that aside from the Burstein-Moss shift, other factors, such as exchange interactions within the free-electron gas and electrostatic interactions between free electrons and ionized impurities, can also contribute to a reduction in the fundamental bandgap.
In formulating a TCO, it is essential to consider the optical bandgap and the depth of the CBM , known as electron affinity ( EA ), which represents the difference between vacuum energy and the CBM . The impact of EA on TCO dopability significantly influences its conductivity properties. A higher EA value indicates a more straightforward introduction of charge carriers, facilitating more accessible material doping. Moreover, a noticeable gap exists between the Fermi level in the conduction band and the subsequent electronic energy level ( CBM+1 ), preventing electrons from transitioning to higher states in the conduction band and thus avoiding undesired optical absorption. This gap is considered significant when exceeding 3.0 eV.
TCO conductivity depends on carrier number, mobility within the lattice, and effective mass. The way electrons react to the forces present inside a crystalline solid affect how easily they can move through it. The effective mass is a number that indicates how heavy electrons appear to be in this process relative to their actual mass (me). The metal cation in the host lattice and the oxygen controls the local forces in the TCO crystal lattice . The relationship between electron mobility , electron density and conductivity in inorganic materials is described by the Boltzmann Equation. In this equation, the symbol n (representing electrons in an n-type TCO) represents the density of free charge carriers e is electronic charge, and μ is electron mobility, and electrical conductivity is σ defined in S / c m . (4) μ = σ ne
The electrical resistivity ( ρ ) , expressed in Ω . c m , as indicated below, (5) σ = 1 ρ
Inorganic materials are classified into different groups based on their electrical properties. Semimetals have a high carrier density but low electron mobility, while highly conductive metals have both a high carrier density and high mobility. On the other hand, semiconductors have low carrier density but high mobility. Adding a donor level close to the conduction band makes it possible for a wide optical bandgap to go from VBM to CBM . However, the optical absorption that happens when electrons move from CBM to higher states limits the number of carriers in CBM . Therefore, the absorption coefficient α of TCO is proportional to the density of free electrons n , as found in Equation (6) , (6) α = σ n where, σ is absorption cross-section and n is carrier density. As a result of this correlation between optical absorption and free electron density, a compromise must be achieved when designing doped TCOs. With this limitation, ideal TCO materials need to have a high charge carrier mobility (typically μ = 50 − 70 cm 2 V − 1 s − 1 ) and a low electrical resistivity (ideally ρ = 10 − 3 − 10 − 4 Ω . cm ) whilst keeping the carrier concentration below 2 × 10 21 cm − 3 , to prevent undesired optical absorption [ 41 ].

#### 2.2.2. Figure of merit (FOM)

Haacke [ 42 ] indicated that once the electrical sheet resistance and optical transmission of transparent conductive coatings was established, the figure of merit (FOM) becomes a crucial metric for evaluating their effectiveness. In addition, the derived expressions can be used to predict from fundamental parameters the transparent electrode properties of a candidate material. Transparent conductive performance is measured and compared by using a metric called the FOM, which is typically based on the critical factors of optical transmittance and electrical conductance. Based on this review about flexible TCOs, the FOM for transparent conductive from a thin film was deposited. According to the Beer-Lambert law, transmittance ( T ) is defined as [ 43 ]: (7) е I 0 = I T = е − α t where, α is absorption coefficient, I is intensity of the transmitted light, I 0 is intensity of incident light and t is thickness. Additionally, electrical conductance in term sheet resistance ( R s ) is given by (8) : (8) α = 1 R s t where, σ is the electrical conductivity t are and thickness. In a bulk-like regime, the relationship between transmittance, T and sheet resistance, R s of transparent conductors , TCs is expressed as: (9) T = 1 ( 1 + Z 0 2 R s ( σ 0 p σ DC , B ) ) 2 where T denotes transmittance, Z 0 is the impedance of free space, R s represents sheet resistance, m is the percolation exponent, σ 0 p is optical conductivity and σ D C , B is bulk D C conductivity. In percolation regime, the relation is given by: (10) T = 1 ( 1 + 1 π ( Z 0 R s ) 1 / ( m + 1 ) ) 2 where (11) π = 2 ( σ DC , B / σ 0 p ( Z 0 t min σ 0 p ) m ) 1 / ( m + 1 ) Here, t min is thickness at which the conductivity of the nanostructure begins to diverge from that the bulk value.
The FOM is defined based on the absorption coefficient and electrical conductivity, as derived from Equations (7) , (8) , which apply to a bulk-like regime. In nanostructured transparent conductors exhibit percolation, these equations require modification to incorporate the percolation effect, with these quantities being straightforward to measure. Transparent conductors made from thin films offer a more accurate performance evaluation than those made based solely on electrical conductivity and absorption coefficient, as transmittance is an exponential function of the absorption coefficient, making it better indicator of actual performance differences. Moreover, in thin films where the thicknesses are comparable to the mean free path of electrons, electron scattering at the film's surface, grain boundaries, and due to surface roughness become pronounced. In such instances, Equation (8) becomes invalid, necessitating consideration of parameters beyond thickness, such as electron mean free path, scattering parameter, and average grain size. Considering flexibility as a crucial requirement for the next generation of transparent conductors, a new FOM can be defined as a three-variable function ( f ): (12) FOM = f ( T , R s , g ) Here, g denotes a function that account for flexibility.
The primary constraint on the flexibility of transparent conductors is the formation of cracks, which damage the conductive paths in the network, leading to increased resistance and eventual loss conductivity. Substrate failure becomes notable when rigid substrates are employed, as it ensues after the formation of cracks in the conducting layer. The function f in Equation (6) traditionally defines the interplay among the parameters T , R s and r t h , b to determine enhanced performance, thereby making higher or lower values of FOM desirable as appropriate. The input parameters of FOM in Equation (13) are normalized relative to the specific application requirements: (13) F O M = f ( T T 0 , R s 0 R s , r 0 r t h , b )
Here, T , R and r t h , b denote transmittance, sheet resistance, and threshold bending radius of the transparent conductors under evaluation, respectively. T 0 , R s 0 and r 0 represent the required transmittances, sheet resistance, and bending radius tailored to meet specific application needs. By normalization each requirement to its specified target value for the desired application, a dimensionless parameter is assigned to each creation, ensuring equitable weighting within the FOM and avoiding disproportionate influence of individual requirements. In its basic form, the FOM can be expressed as: (14) FOM = f ( R s 0 R s × r 0 r th , b × T T 0 ) where, in the optimal scenario where T = T 0 and R s 0 = R s and r 0 = r t h , b , FOM equals unity. A FOM below unity indicates that the transparent conductors do not meet one or more of the specified requirements. However, achieving a FOM equal to or greater than unity does not guarantee that the minimum requirements for a specific application are fully met. Furthermore, Equation (14) also reveals limitations, particularly when r 0 = ∞ , where bendability become irrelevant. Addressing these issues requires a nuanced approach rather than a single mathematical function. One potential solution involves preselecting transparent conductors that already meet the minimum requirements before assessing them based on FOM. Therefore, Equation (15) redefined the FOM, incorporating g ( r 0 / r t h , b ) as follows: (15) FOM = { 0 if T < T 0 or R s > R s 0 or r th , b > r 0 R s 0 R s × g ( r 0 r th , b ) × T T 0 elsewhere } (16) g ( r 0 r th , b ) = { 1 if r 0 = ∞ r 0 r th , b elsewhere }
For applications requiring r 0 = 0 , where r t h , b < r 0 as per Equation (16) of FOM: (17) g ( r 0 r th , b ) = lim r 0 → 0 ( r 0 r th , b ) = 1 when bending is irrelevant r 0 = ∞ , g ( r 0 / r t h , b ) neutralizes to unity, serving as a multiplicative neutral factor. This corresponds to typical limitations of 80 % transmittance and 10 Ω / s q resistance.
Several researchers had reported FOM performances as mentioned in this review. Rosli et al. [ 44 ] reported that the different approaches in determining the FOM by using different FOM equations. Due to this, evaluating the performance of transparent conductive films by using FOM is a simple approach, and the best FOM has yet to be defined. Meanwhile, Shim et al. [ 45 ] proposed that the flexible application in terms of strain be used in evaluating the performance of flexible materials, which the requirement of flexibility has yet to be considered in defining FOM.
De et al. [ 46 ] stated that FOM represents the ratio of DC to optional conductivity, where σ D C , B / σ O P denotes the resistance associated with transmittance for transparent conductors. The modification of the transmittance-resistance relation for a transparent conductive thin film conducted for percolation effect correction. This is in accordance with the presented FOM nanostructured transparent conductor. Therefore, a high value percolative FOM, Π , results in high transmittance and low sheet resistance when σ D C , B is high, while σ O P remains low under Π control. Additionally, achieving a low percolative and optimizing the film thickness are critical for ensuring thickness-dependent conductivity.
Gordon [ 47 ] stated that the electrical and optical properties of transparent conductors are typically unaffected by film thickness. This suggest that the FOM based on σ and α not reliant on film thickness but rather on crystalline grain size, which tends to increase with film thickness, thereby generally enhancing FOM with thicker films . A higher value of FOM implies better performance of the films because the material must have low sheet resistance and high optical transparency to be employed as transparent conductive films. The film must be sufficiently thin to achieve high transmittance, which increases the sheet resistance. As a result, the FOM value is limited in its potential.

#### 2.2.3. Scattering mechanism
