Repository: kevin3998/pc_plus

# PC Plus Codex 文献爬取工具

面向 ScienceDirect、SpringerLink、Nature、Wiley Online Library 等站点的文献检索与文章资产保存工具。当前采用浏览器登录态 + SQLite 索引 + 文件资产库的保存方式，适合按检索条件长期归档文献、正文、图片、表格和元数据。

## 当前支持能力

### 站点

查看支持站点：

```bash
python main.py sites
```

当前注册站点：

- `sciencedirect`：支持登录、检索、爬取、正文解析、图片/表格保存。
- `springer`：支持站点适配、检索和爬取基础流程。
- `nature`：支持 Nature Portfolio 搜索、正文完整性判断、图片候选提取，并可按 Nature Communications / npj 子刊过滤。
- `wiley`：支持 Wiley Online Library 检索、offset 续搜、正文完整性判断和图片候选提取。

### CLI 子命令

- `login`：打开浏览器，让用户手动登录或完成验证码。
- `search`：按站点、关键词、年份检索文章。
- `crawl`：爬取 URL 文件或单篇文章。
- `status`：查看最近或指定 run 的进度。
- `sites`：列出支持站点。

File: data_backup_20260426-161350/articles/sciencedirect/10.1016-j.mssp.2025.109577/parsed/fulltext.md (part 2 of 4)
Developing thin films with both high electrical conductivity and optical transparency in the visible spectrum is challenging. This requires minimization photon absorption and reflection while ensuring a high carrier concentration and reducing carrier scattering. As illustrated in Fig. 2 , the free carrier reflection edge should be below than 1.75 eV , while absorption resulting from the strong interband optical transition should exceed 3.25 eV , thereby creating a transparency window across the entire visible spectrum. The screened plasma energy, representing the reflection edge, is given by: (18) ħ ω P = ħ ( e ε 0 ε r ) . n m ∗ where ε 0 and ε r are vacuum and relative permittivity, respectively, and e is an elemental charge. By selecting an appropriate ratio of the effective carrier mass ( m ∗ ) to the free carrier concentration ( n ) , the effect can be minimized. The electrical conductivity is defined by: (19) σ = en μ = e 2 τ ( n m ∗ ) where both carrier mobility ( μ ) and scattering time ( τ ) must be maximized, making the ratio n m ∗ vital for optimizing the performance of transparent conducting materials.
Developing thin films with both high electrical conductivity and optical transparency in the visible spectrum is challenging. This requires minimization photon absorption and reflection while ensuring a high carrier concentration and reducing carrier scattering. As illustrated in Fig. 2 , the free carrier reflection edge should be below than 1.75 eV , while absorption resulting from the strong interband optical transition should exceed 3.25 eV , thereby creating a transparency window across the entire visible spectrum. The screened plasma energy, representing the reflection edge, is given by: (18) ħ ω P = ħ ( e ε 0 ε r ) . n m ∗ where ε 0 and ε r are vacuum and relative permittivity, respectively, and e is an elemental charge. By selecting an appropriate ratio of the effective carrier mass ( m ∗ ) to the free carrier concentration ( n ) , the effect can be minimized. The electrical conductivity is defined by: (19) σ = en μ = e 2 τ ( n m ∗ ) where both carrier mobility ( μ ) and scattering time ( τ ) must be maximized, making the ratio n m ∗ vital for optimizing the performance of transparent conducting materials.
Enhancing electrical conductivity requires increasing the ratio, but it must be carefully controlled to ensure the free carrier reflection edge remains below the visible spectrum. Striking an optimal balance between n , m ∗ and τ is essential, and modern transparent conductors achieve this by degenerately doping wide bandgap semiconductors . For the interband transitions to remain out of the visible range, which is greater than 3.25 eV , a wide bandgap semiconductor is used as the host material. Electrical conductivity is enhanced by increasing the dopants and strong self-compensation, the highest achievable carrier concentration does not go exceed 3 × 10 21 cm 3 .
The second constraint in this design approach involved the reduction of the total scattering time dominated by phonon scattering, τ ph at room temperature, exacerbated by Δ τ from increased ionized and neutral impurity scattering due to high dopant concentrations. Efforts to enhance TCO performance have focused on boosting carrier concentration without compromising electronic transport. ITO, known for its superior balance of high optical transparency and high electrical conductivity among all TCOs, remains the most widely utilized. The escalating cost of indium has notably elevated the price of ITO. Despite achieving high conductivities in epitaxially grown ITO, slightly above 1 × 10 4 S cm 1 , the plasma energy is reduced to 0.77 eV for a carrier concentration of 3 × 10 21 , indicating untapped optimization potential unless n m ∗ is further enhanced. While conventional metals offer higher carrier concentration and effective masses, they would shift the reflection edge beyond the visible spectrum, limiting their applicability. Reducing the thickness of the film can help reduce the reflection caused by free carriers, but when scaled to ultrathin film (less than 10 nm ), the value of τ decreases due to increased surface scattering, especially below the electron mean free path (EMFP), which adversely affects conductivity.
Several factors underscore the promise of this alternative design strategy. Firstly, it allows for a wider selection of abundant transition metal ions, removing the limitation to a small number set of elements. Secondly, the limitation of dopants or alloying scheme facilitates positioning the intraband absorption edge closer to the optimal value of 1.75 eV. Thirdly, in comparison to conventional metals, electrons in correlated materials exhibit a weaker Drude response that inversely scales with Zk, offering distinct advantages. Lastly, in correlated systems with high carrier concentration and an identical n m ∗ ratio as compared to a conventional conductor, a smaller EMFP, enables the production of thinner films. This characteristic enhanced transparency without increasing surface scattering [ 48 , 49 ]. (20) ᴧ ᴧ = ħ ( 3 π 2 ) 1 / 3 ( τ n 2 / 3 ) . ( n m ∗ )

### 2.3. Alternative transparent conductive oxide

ITO is the most efficient and extensively adopted TCO material for electronic applications, primarily due to its exceptional optical transparency in the visible spectrum and meagre resistance. However, the demand for alternatives to ITO has surged, driven by the interest in flexible transparent conductive materials that offer ease of handling and low manufacturing costs [ 50 ]. In addition, interband absorption and light scattering by free electrons limit the use of ITO in ultraviolet optoelectronics due to its low transmittance in the ultraviolet region.
ITO is a solid solution compose of Tin (IV) oxide (SnO 2 ) and Indium (III) oxide (In 2 O 3 ), typically containing 10 % wt SnO 2 and 90 % wt In 2 O 3 by weight. Given that Indium is one of the rarest minerals found on Earth, its scarcity underscores the importance of optimizing its use in transparent conducting oxide . Nevertheless, indium is often found in its elemental form in natural environments, primary sourced from zinc minerals, iron, lead, and copper ores, and is commercially produced as a byproduct of zinc refining. Tin is mainly found in the ore cassiterite, which is a compound of tin (IV) oxide. The scarcity and high cost of indium in ITO, the most widely used TCO, have driven research and development efforts to find a replacement. Developing novel TCO materials requires meeting specific requirements such as low resistivity, low optical absorption, and cost-effective production.
Metal nanowire networks, gallium-doped zinc oxide (GZO), and aluminum-doped zinc oxide (AZO) are promising alternatives to ITO for thin-film transparent electrode applications. Among these options, AZO is the most favorable candidate due to its potential to achieve a low resistivity of 1 10 4 Ω / c m , and it is an inexpensive, non-toxic source material [ 38 , 51 ]. Therefore, high-rate deposition techniques are needed to develop a large area. Carbonaceous material, metal nanowire network, AZO and FTO have all proven beneficial as ITO substitutes. The superior transmittance of metal nanowire into deep-ultraviolet region of approximately 200 n m compared to the conductive materials has driven research into developing ultraviolet-transparent conductive electrode for various optoelectronic applications [ 52 ]. Table 2 shows the performance of TCO with different materials as alternative materials for ITO, including carbonaceous material, AZO, FTO, metal nanowire network, and polymeric material. Table 2 . Performance of different materials of TCO.
Metal nanowire networks, gallium-doped zinc oxide (GZO), and aluminum-doped zinc oxide (AZO) are promising alternatives to ITO for thin-film transparent electrode applications. Among these options, AZO is the most favorable candidate due to its potential to achieve a low resistivity of 1 10 4 Ω / c m , and it is an inexpensive, non-toxic source material [ 38 , 51 ]. Therefore, high-rate deposition techniques are needed to develop a large area. Carbonaceous material, metal nanowire network, AZO and FTO have all proven beneficial as ITO substitutes. The superior transmittance of metal nanowire into deep-ultraviolet region of approximately 200 n m compared to the conductive materials has driven research into developing ultraviolet-transparent conductive electrode for various optoelectronic applications [ 52 ]. Table 2 shows the performance of TCO with different materials as alternative materials for ITO, including carbonaceous material, AZO, FTO, metal nanowire network, and polymeric material.
Table 2 . Performance of different materials of TCO.
FTO has a bandgap of 3.8 e V , corresponding to the 326 n m UV area with a conduction band value of − 4.4 e V ; it is inexpensive, indium-free, and stable in high-temperature, acidic, and hydrogen environments. A sheet resistance of about 21.4 Ω / s q is optimal for FTO, meaning that lower values indicate minimal electrical resistance. A transmittance of about 82.5 % is ideal, meaning that the thin layer surface absorbs very little light [ 55 ]. The substitution of fluorine for indium has the potential to bring about long-term improvements in optoelectronics. FTO stands out as a material with attractive features for TCO applications due to its ability to facilitate electron flow.
Although AZO and GZO films compete for the title of best TCO attribute, aluminum (Al) is a very attractive dopant material for TCOs since it is abundant and cheap. AZO demonstrates electrical characteristics with an 87.9 % transmittance and a sheet resistance of 80.3 Ω / s q . In contrast, GZO stands out as a contender for transparent electrodes with the potential to replace the expensive ITO, thanks to its sheet resistance of 24.7 Ω / s q and transmittance of 85.9 % [ 65 , 66 ].
The CNT network film shows higher sheet resistance than ITO at comparable transparency levels, with a transmittance of 70 % and sheet resistance of 50 Ω / s q ; increasing the film thickness to reduce sheet resistance significantly compromises its transparency [ 67 ].
Polymeric materials including PEDOT:PSS, PMMA , Polydopamine, and PVA have a low bandgap of 3.5 e V and a high ultraviolet absorption. Consequently, these materials exhibit poor performance as TCO in the shorter wavelength region, thus requiring further investigation. PEDOT:PSS typically exhibits a sheet resistance exceeding 100 Ω / s q and a transmittance 90 % or more, making it suitable for applications with minimal current conduction needs, such as capacitive touch sensors and static electricity dissipation films. However, it is not a suitable adequate replacement for ITO in OPVs and OLEDs, which require higher current-carrying capacities [ 54 ].
Another research indicates that Cu NW films offer a transmittance of 95 % and a sheet resistance of over 100 Ω / s q [ 54 ]. Currently, metal nanowire films, including Cu NWs are considered the most viable alternatives to ITO for the broad spectrum of current and future applications. However, achieving film performance on par with ITO while stability of the Cu NWs against oxidation remains a challenge. Despite this, metal nanowire films offer significantly greater flexibility than ITO and can withstand stretching.
Graphene, with an optical transparency of 80 % and a remarkably low sheet resistance of 280 Ω sq − 1 , is being evaluated as a potential TCO material due to its superior optical and electrical properties compared to other TCO materials [ 68 , 69 ]. Additionally, graphene can be applied to any material post-formation, removing any concerns associated with temperature. Graphene is very inert and may be used successfully over a wide range of pH values without any problems.
In recent years, several alternative transparent conductive materials have been investigated to overcome the challenges associated with ITO, particularly in applications that require durability and flexibility, which ITO fails to adequately provide. Furthermore, the mechanical qualities of ITO layers make them unsuitable for use in flexible and portable electronic goods. Due to indium scarcity and rising prices over time, it is difficult to rely on ITO, resulting in a lower performance-to-cost ratio. Table 3 shows the advantages and disadvantages of alternative materials utilized as transparent electrodes in optoelectronic devices. Hence, there is currently a significant focus on finding alternative TCO materials to replace ITO. This search has garnered considerable interest and can determine the specific fields where TCO is utilized in research, industrial production, or commercialization. The improvement in certain parts of TCO materials will either be costly based on material selection and deposition method or easily designable. It will either increase or decrease their electrical or mechanical properties. For this, the most important things are the budget spending and the area in which the TCO device is applied. The researcher needs more study to optimize the TCO alternative materials based on the commercial applications, achieving excellent optoelectronic properties while potentially cost-effective. Table 3 . Advantages and disadvantages of alternative TCO.
In recent years, several alternative transparent conductive materials have been investigated to overcome the challenges associated with ITO, particularly in applications that require durability and flexibility, which ITO fails to adequately provide. Furthermore, the mechanical qualities of ITO layers make them unsuitable for use in flexible and portable electronic goods. Due to indium scarcity and rising prices over time, it is difficult to rely on ITO, resulting in a lower performance-to-cost ratio. Table 3 shows the advantages and disadvantages of alternative materials utilized as transparent electrodes in optoelectronic devices. Hence, there is currently a significant focus on finding alternative TCO materials to replace ITO. This search has garnered considerable interest and can determine the specific fields where TCO is utilized in research, industrial production, or commercialization. The improvement in certain parts of TCO materials will either be costly based on material selection and deposition method or easily designable. It will either increase or decrease their electrical or mechanical properties. For this, the most important things are the budget spending and the area in which the TCO device is applied. The researcher needs more study to optimize the TCO alternative materials based on the commercial applications, achieving excellent optoelectronic properties while potentially cost-effective.
Table 3 . Advantages and disadvantages of alternative TCO.

### 2.4. Flexible transparent conductive oxide


#### 2.4.1. Material

Exciting outcomes have been accomplished on the stiff substrate, where high efficiency uses the hefty, inflexible, and delicate rigid substrate. The requirements of contemporary, flexible electronic devices are incompatible with rigid substrate due to its many disadvantages, including its weight, frangibility, and stiffness [ 79 ]. Due to the absence of these limitations, flexible solar cells have garnered considerable interest. A plastic substrate like PET is employed to realize flexible thin-film fabrication due to its cost-effectiveness, low energy consumption, robust mechanical properties, and suitability for continuous roll-to-roll fabrication techniques.
Compared to rigid glass devices, the difference in performance can be attributed to differences in active layer wetting on PET substrates [ 80 ]. Rigid devices had an efficiency of 22.1 % on rigid glass substrates but only 16.4 % on flexible glass ones because flexible glass is more expensive and brittle than rigid glass, which limits its use in many large-area applications and restricts its bending radius [ 81 ].
Flexible substrates are more applicable in the industry as compared to rigid substrates. Several performance characteristics of soft technology and wearable electronics strongly depend on substrate characteristics and influence mechanical stability. Flexible substrates are critical components for developing high-performance flexible electronics systems. Flexible polymers, rather than rigid glass, must be used as the substrate to meet the low-cost objectives of the emerging renewable energy and technology markets. Flexible substrates must generally enable rigid devices to perform well and have superior mechanical bendability and stretchability [ 82 ].
Stretchability is also critical for wearable electronic devices to meet the needs of various applications. However, rigid substrates have several disadvantages, including their weight, frangibility, and rigidity , which make them unsuitable for current, flexible electronic systems. Since it is easier to handle, transport, and manufacture with flexible TCO (lighter, easier to fracture, and less prone to manufacture), the search for an alternative ITO has intensified [ 83 ]. The solution is processable and has a low fabrication temperature ( ⟨ 150 ° C ), with a simple structure and high efficiency [ 82 ].

#### 2.4.2. Characteristic

Flexible substrates must meet several challenges to meet TCO requirements. Firstly, they must have good optical properties, meaning that light-absorbing devices must have visible light transmission rates of more than 90 %. Secondly, they must have high conductivity, meaning that charge-collecting layers directly relate to the fill factor and photocurrent density performance. They must have good mechanical properties, meaning that they have flexible substrates. Due to this, it calls for guarantees of dimensional stability, or the ability of materials to maintain their initial dimensions during processing or use. The chemical properties of the substrate have to be stable because it comes into contact with many chemicals during manufacture, like gases and solvents. Therefore, polymeric substrates, like PEN and PET films, resist various solvents. Then, physical barriers, such as exposure to air or water, can drastically reduce the functionality of electrical devices. The substrate's primary function is to act as a protective barrier, keeping out oxygen and moisture [ 82 , 84 ].
Several researchers have reported TCO flexible substrate performance for optoelectronic applications, which is mentioned in this paper review. Sharma et al. [ 67 ] stated that graphene could be considered as the best alternative to ITO for TCO because of its high flexibility, high conductivity, high transparency, and ease of process due to its excellent combination of sheet resistance and transparency. However, a limited production volume is the cause of the limited use of graphene. Besides, the initial material cost is high, which is also a drawback of graphene.
Dixon et al. [ 50 ] highlighted the difficulties in depositing polycrystalline ITO on flexible substrates like PET, which cannot endure temperatures beyond their glass transition temperature . In response, they developed a method using pulsed laser deposition (PLD) and radio frequency (RF) magnetron sputtering for producing low-temperature amorphous ITO films on PET substrates.
Sohn et al. [ 65 ] demonstrated that AZO can be successfully integrated as a TCO on a flexible polymer PES substrate for OLED applications, offering a viable alternative to address the limitations of traditional TCOs and ITO. However, these alternative materials must match ITO's transparency and conductivity while providing greater flexibility and durability as high temperatures required for producing polycrystalline ITO prevent deposition on flexible substrates, particularly polymers like PET, which cannot endure temperatures above their glass transition point. Bright et al. [ 21 ] highlighted the temperature limitations of common plastic substrates like PET, necessitating TCO process temperatures well below the optimal range for ITO, typically not exceeding 200 ° C . Consequently, flexible substrates have become integral to thin-film electronics and photovoltaics, gradually reducing the appeal of ITO in the realm of printable electronics.
Consequently, the prevailing choices for flexible substrates include ultrathin glass, metal foil, polymer films , and metal nanowire films. Metal nanowire films surpass ITO in flexibility and can even be engineered to be stretchable. Meanwhile, metal foil substrates like stainless steel and titanium boast superior mechanical properties and resistance to process chemicals, their poor light permeability restricts their utility as substrates for flexible solar cells. Glass substrates, with thicknesses of several hundred μ m , meet the criteria for flexible substrates outlined above, offering tolerance to temperatures exceeding 600 ° C , good conductivity, and chemical and dimensional stability. Nevertheless, their fragility, weightiness, and high cost stand out as significant drawbacks compared to other potential materials [ 85 ].

## 3. Perovskite

Calcium titanate is the main component of the mineral species known as perovskite, which comprises calcium titanium oxide. The perovskite structure exhibits flexibility and can manifest in various crystalline forms, including cubic, tetragonal, orthorhombic, trigonal, and monoclinic, contingent upon the specific A and B cations in ABO 3 . Consequently, both A and B components accommodate cations that can be readily substituted with suitable dopants at either A or B sites to enhance optoelectronic performance. Perovskite, first used to describe the oxide CaTiO 3 , is now widely used to describe oxides with ABO 3 structures and occasionally oxides with A 2 BO 4 structures.

### 3.1. Classification

Perovskite structure materials encompass three distinct types, including those housing localized electrons, those featuring delocalized energy-band states, and those capable of transitioning between these two types [ 86 ]. Assirey [ 87 ] identified several forms of perovskite structures, ranging from the basic ABO 3 or A 2 BO 4 perovskite to the more complex double perovskite A 2 BB’O 6 and triple perovskite A 2 A’B 2 B’O 9 as illustrated in Fig. 3 . The most abundant are MgSiO 3 and FeSiO 3 .
Perovskite structure materials encompass three distinct types, including those housing localized electrons, those featuring delocalized energy-band states, and those capable of transitioning between these two types [ 86 ]. Assirey [ 87 ] identified several forms of perovskite structures, ranging from the basic ABO 3 or A 2 BO 4 perovskite to the more complex double perovskite A 2 BB’O 6 and triple perovskite A 2 A’B 2 B’O 9 as illustrated in Fig. 3 . The most abundant are MgSiO 3 and FeSiO 3 .
The oxide phases are categorized as ternary oxide, solid solution and newer complex-type components. Fig. 3 illustrates the classification of ternary oxide and solid solution based on their oxidation states. These are categorized into A 1+ B 5+ O 3 , A 2+ B 4+ O 3 and A 3+ B 3+ O 3 as well as oxygen and cation-deficient species. Newer complex-type components, denoted as (AB′ x B″ y ) O 3, where B′ and B″ are distinct elements in different oxidation states and x + y = 1, are also shown.
Perovskite complex A(B'xB″y)O 3 includes several compound type, divided into four subgroups. The first subgroup consists of oxygen-deficient phases, A(B'xB″y)O 3-z . The second subgroup contains an equal amount of the two B elements, A(B′ 0.5 B″ 0.5 ) 0.3 . The third subgroup features compounds where higher valence state element that are twice in value as the lower valence state element, A(B′ 0.33 B″ 0.67 )O 3 . The fourth subgroup includes compounds where the higher valence state elements in twice the values of the lower valence elements, A(B′ 0.67 B″ 0.33 )O 3 .
The perovskite oxide type typically exhibits a cubic or nearly cubic structure, like other transition metal oxides , and it is characterized by the formula ABO 3 . Specific phase transitions may occur at lower temperatures. Assirey [ 87 ] notes that compounds within the oxide class hold significant potential for various applications due to their simple crystal structure and outstanding ferroelectric and dielectric properties .

### 3.2. Characteristic

Perovskite emerges as a promising candidate for optical applications, offering potential for developing advanced optoelectronic devices. With its inherent stability, diverse composition, and versatile characteristics, it presents a wide range of possibilities for applications [ 87 ]. Typically, the TCO devices must meet the requirements of high transparency, E g exceeding 3.0 e V for visible light, high conductivity, σ exceeding 10 3 S / c m , high carrier mobility , excellent long-term stability, and low cost [ 88 ]. Materials with perovskite structure have a large bandgap exceeding 3.0 e V , which enables transparency to wavelength greater than 400 nm, making it suitable for use as TCO [ 89 ]. Perovskite oxide, a structurally and chemically stable material, has recently shown strong physical properties as a new TCO. Researchers are interested in perovskite oxide because of its properties, which may make it appropriate for use as a TCO.
Perovskite materials have an ABO 3 crystal structure, where both A and B sites can host cations that may be doped to improve optoelectronic performance. A key challenge is growing thin-film layers with minimal grain and domain boundary densities [ 37 , 87 , 89 , 90 ]. Perovskite structures vary from simple ABO 3 or A 2 BO 4 to more complex configurations like A 2 B’O 6 , which is a double perovskite and A 2 A’B 2 B’O 9 , which is a triple perovskite, with MgSiO 3 and FeSiO 3 being among the most common. This review focuses on the use of perovskite structures as TCOs, particularly the typical ABO 3 crystallized structure. These materials belong to an important class with exceptional physical properties, including superconductivity , colossal magnetoresistance , ferromagnetism , piezoelectricity , and photoelectrochemical sensitivity. Due to pseudocubic crystal structure and compatible lattice, it can be used to fabricate devices with perovskite-type heteroepitaxial layers [ 37 ]. The simple and flexible structures of perovskite oxides allow for ion substitution, carrier addition, and precise oxygen incorporation.

### 3.3. Perovskite-type oxide as a transparent conductive oxide


#### 3.3.1. Alkaline earth metal vanadium oxide, AVO 3

The vanadium oxides of alkaline earth metals, including CaVO 3 , SrVO 3 and BaVO 3 , exhibit a V 4 + 3 d 1 electronic configuration, with a single electron occupying the partially filled t 2 g band. First-principle calculations show three t 2 g bands straddling the Fermi energy between − 1.5 eV to 1.5 eV [ 90 ].
According to Zhang et al. [ 48 ], SrVO 3 and CaVO 3 as correlated metal compounds, have the potential to serve as transparent conductors due to their excellent carrier concentration exceeding 2.2 × 10 22 cm − 3 , which is significantly higher than the carrier concentration of ITO, around 10 21 cm − 3 . As illustrated in Figure S1 , SrVO 3 exhibits cubic symmetry with a lattice parameter of Å 3.842 Å , which closely aligns with its electronic structure near the fermi level. The crystal field created by oxygen splits the vanadium's five 3d orbitals, with the valence band originating from the oxygen 2p orbitals. This splitting results in a higher-lying doublet state (e g ) and a lower-lying triplet state (t 2g ), the latter of which forms the conduction band.
He et al. [ 90 ] stated that SrVO 3 exhibits cubic symmetry with a lattice parameter of 3.842 Å where one V atom is surrounded by six O atoms in an octahedral configuration. Due to this, there is a strong correlation among metal oxides, and SrVO 3 is a promising transparent conductive material.
Xu et al. [ 91 ] identified that SrVO 3 emerged as a novel and promising TCO electrode. Films of SrVO 3 grown on rigid substrates exhibited notable properties, including a carrier concentration ranging from 2.0 to 2.6 × 10 22 1 / cm 3 , a carrier mobility between 5 to 10 cm 2 / Vs and an average transmission exceeding 60 % across the visible spectrum. Thus, SrVO 3 is a viable alternative to standard ITO films for various electronic device applications.
Zhang et al. [ 48 ] reported that SrVO 3 is an excellent transparent conductor because of its impressive electrical properties. Unlike typical wide bandgap semiconductors that need heavy doping to perform well, SrVO 3 stands out. The electrical conductivity, σ is given by σ = μ n e , which can also be defined by the equation σ = n m ∗ τ e 2 . Here, σ represents the electrical conductivity, μ denotes the carrier mobility, n indicates the carrier concentration, e stands for the electron charge, τ is the scattering time, and m ∗ is the electron effective mass. This relationship uncovers a significant advantage of SrVO 3 and CaVO 3 over traditional conductors. They exhibit higher conductivity and significantly lower plasma energy than epi-ITO, with a value below 1.75 eV. This unique combination allows them to achieve a superior balance between n , m , and τ, a level of performance that traditional conductors, lacking solid electron correlation, cannot match. These materials exemplify ideal transparent conductors. Enhancing the performance of transparent conducting materials involves maximizing electrical conductivity and electron charge and, increasing the carrier mobility and the effective electron mass ratio improves electrical conductivity while maintaining the free carrier reflection edge below the visible spectrum for clarity.

#### 3.3.2. Alkaline earth stannate, ASnO 3

The alkaline earth stannates such asbarium stannate (BaSnO 3 ), calcium stannate (CaSnO 3 ), and strontium stannate (SrSnO 3 ) stand out with their broad bandgap of about 3.0 eV , offering exceptional transparency for photovoltaic applications. Moreover, their electrical capabilities are remarkable, with room-temperature mobility soaring up to 320 cm 2 / Vs [ 90 ]. Lately, perovskite-structured alkaline earth stannates have been grabbing attention for their versatility in capacitors, solar cells, humidity and gas sensors, lithium batteries , and photocatalysts . Among them, BaSnO 3 , CaSnO 3 and SrSnO 3 with their distinct properties, are prime candidates for TCO applications. As Honorio et al. [ 92 ] assert, the quintessential perovskite structure is cubic, featuring the A cation nestled at the corners of the cube, each in 12 -fold coordination, while the B cation resides at the cube's center, encircled by oxygen anions, forming BO 6 octahedra (Refer to Figure S2 ).
The A cation in the ABO 3 structure includes compounds like BaSnO 3 , CaSnO 3 and SrSnO 3 . BaSnO 3 exhibits excellent TCO properties and high electron mobility at room temperature. Flaws in the structure of BaSnO 3 transform it from a perfect cubic perovskite to an n-type semiconductor with a bandgap of about 3.1 eV , enabling its use as a photocatalyst.
CaSnO 3 can be synthesized through a solid-state reaction between CaSnO 3 and SnO 2 , but a more cost-effective and lower-temperature alternative is the Pechini-polymeric precursor method. This approach reduces costs but also simplifies the production process. CaSnO 3 holds promise for various applications, including flat panel displays, water photoelectrolysis systems, and anti-static coatings. As an outstanding semiconductor with notable dielectric properties, CaSnO 3 is poised for numerous technological advancements.
SrSnO 3 boasts a wide bandgap and exceptional electron conductivity, making it an ideal candidate for TCO applications. Its deformed cubic structure characterizes this material, where the coordination around Sn 4+ remains consistent. The three-dimensional network of octahedra goes through interesting phase changes. As the temperature rises or dopants are added, the network changes from orthorhombic to tetragonal and tetragonal to cubic. These unique structural transformations enhance its functionality and broaden its potential uses.

#### 3.3.3. Alkaline earth strontium titanates, ABO 3

Perovskite structures of the ABO 3 type exhibit a rich array of properties including ferroelectricity, superconductivity, and magnetoresistance , making them compelling subjects for exploration in photoelectrocatalytic applications. The versatility of these structures arises from the varied cations that can occupy the "A" and "B" sites, leading to a diverse range of properties. Among the vast assortment of ABO 3 perovskite compositions, strontium titanate (SrTiO 3 ) stands as a well-explored semiconductor, revered for its chemical robustness across different environments, notable photo responsiveness, and favorable band alignment, rendering it indispensable for multifaceted applications [ 93 ].
SrTiO 3 is a renowned oxide for its remarkable stability and optoelectronic characteristics, finding applications across various fields. However, the limited availability of rapid and scalable techniques for fabricating robust films at lower temperatures constrains its utilization in photoelectrocatalytic devices. Renowned as a paradigmatic functional perovskite oxide, SrTiO 3 is widely a substrate material for oxide thin film growth , boasting a broad bandgap and facile doping capabilities on cationic sites or oxygen vacancies . Extensive studies have showcased the heavy doping of SrTiO 3 with elements like La or Nb in both bulk and thin film forms, thereby attaining metallic conductivities [ 94 ].
SrTiO 3 features a typical perovskite structure, with the Sr cation coordinated by 12 oxygen anions and the Ti cation by 6 oxygen anions, primarily consisting of corner-sharing TiO 6 octahedra and the Sr cation occupying the central position. Figure S3 illustrates the crystal structure of SrTiO 3 at room temperature, which has a space group of Pm 3 m. The calculated lattice constant for the ideal cubic structure is calculated is 3.948 Å, aligning with experimental observations [ 95 ].
SrTiO 3 is synthesized through a solid-state reaction between SrCO 3 and TiO 2 at temperatures exceeding 1000 ° C [ 96 ] and is extremely used as a high-temperature superconducting single-crystal substrate. Thin-film technologies, including magnetic sputtering, pulsed laser deposition , and laser molecular beam epitaxy , are employed to produce high-temperature superconducting thin films with TCO exceeds 90 K [ 96 ]. SrTiO 3 is employed in high-temperature superconducting junction technology, utilizing double-crystal substrates and favoring single-crystal material at the substrate level, particularly at specific junction points during heat treatment.
TCO performance aims to enhance carrier concentration while maintaining electronic transport, with ITO being utilized to achieve an optimal balance between high optical transparency and electrical conductivity. However, the rising cost of indium has significantly increased the price of ITO. TCO materials have a wide bandgap exceeding 3 eV and a low resistivity at a maximum of 1 / 10 3 Ω cm in general. High visible light transmittance exceeds 80 % , and excellent electrical conductivity is achieved by using both the former and the latter. This transparent conductive material, ITO, has been widely used in various devices over the past few decades because of its high transmittance of around 90 % and low resistivity from 1 to 2 × 10 4 Ω cm [ 97 ]. On the other hand, indium scarcity and toxicity limit the use of ITO. Therefore, new TCO materials with improved performance are urgently needed to meet the rising market demands.
A typical value for ITO is substantial resistivity, ρ = 100 to 200 μ Ω cm , carrier mobility, μ = 20 to 200 cm 2 / Vs, plasma frequency, ω p = 3.8 × 10 8 MHz or 1.6 eV and maximum value of carrier concentration, n = 3 × 10 21 1 / cm 3 . Therefore, the n-type carriers in the conduction band with a significant s-orbital contribution exhibit a relatively small mass effect. As a result, the plasma frequency, which is proportional to the square root of the carrier concentration divided by the effective mass √ n / m e f f , tends to be high unless the carrier concentration is low. This balance impacts the desired high electrical conductivity, increasing resistivity [ 98 ].
The utilization and accessibility of InO 2 pose pressing concerns, prompting the quest for alternative materials to surmount the outlined limitations while bolstering the conductivity of TCO films for cutting-edge applications. Table 4 shows the summary of perovskite structure performance based on alkaline earth metal vanadium oxide (AVO 3 ), alkaline earth stannate (ASnO 3 ), and alkaline earth strontium titanates (ABO 3 ) with bandgap and performance, respectively. High TCO performance requires focusing on visible transmittance, electrical conductivity at room temperature, environment stability, high carrier mobility, and control over the conductivity type. Perovskite materials garner significant interest due to their outstanding semiconducting properties and optoelectronic capabilities. Furthermore, perovskite materials attain exceptional optoelectronic performance through a synergy of A, B, and X ions. A and B cations can be doped with appropriate elements at either site to enhance the material's optoelectronic properties [ 99 ]. Table 4 . Perovskite structure performance.
The utilization and accessibility of InO 2 pose pressing concerns, prompting the quest for alternative materials to surmount the outlined limitations while bolstering the conductivity of TCO films for cutting-edge applications. Table 4 shows the summary of perovskite structure performance based on alkaline earth metal vanadium oxide (AVO 3 ), alkaline earth stannate (ASnO 3 ), and alkaline earth strontium titanates (ABO 3 ) with bandgap and performance, respectively. High TCO performance requires focusing on visible transmittance, electrical conductivity at room temperature, environment stability, high carrier mobility, and control over the conductivity type. Perovskite materials garner significant interest due to their outstanding semiconducting properties and optoelectronic capabilities. Furthermore, perovskite materials attain exceptional optoelectronic performance through a synergy of A, B, and X ions. A and B cations can be doped with appropriate elements at either site to enhance the material's optoelectronic properties [ 99 ].
Table 4 . Perovskite structure performance.
Lead-based perovskite is widely utilized in photodetectors, photovoltaics, thin-film transistors, and numerous electronic applications. However, not all perovskite materials can be used as TCO due to their different properties in different device applications. Perovskite materials promise their performance as TCO, such as wide optical bandgaps of 3.1 eV , high optical transmittance of 90 % , good electrical conductivity, and their stability due to these perovskite material properties and alternative materials in replacement of ITO.

### 3.4. Flexible perovskite transparent conductive oxide


#### 3.4.1. Material
